Repository: ziatdinovmax/AICrystallographer

**The active development of the deep/machine learning routines for the analysis of atom-resolved data will now be at https://github.com/ziatdinovmax/atomai**

# AICrystallographer
To aid in the automated analysis of atomically resolved images, we will upload here our deep/machine learning models and 'workflows' (such as AtomNet, DefectNet, SymmetryNet, etc.) with the Jupyter notebooks describing in details how to perform the analysis. Most of the notebooks can be opened and executed in Google Colaboratory, which is a Jupyter notebook environment for machine learning research that requires no setup to use (and also provides free GPU and [TPU](https://colab.research.google.com/notebooks/tpu.ipynb) hardware acceleration).<br><br>
AI Crystallographer is an active project and we expect to be adding more workflows and pre-trained models in the near future. Currently it includes the following sub-packages:
<ul>
<li><b>DefectNet:</b> Complete workflow for locating atomic defects in electron microscopy movies with a convolutional neural network using only a single movie frame to generate a training set. It is based on our paper in npj Computational Materials 5, 12 (2019), but now with the updated augmentation procedure (includes adding noise, zoom-in and flip/rotations) and using PyTorch deep learning framework instead of the Keras one for model training/predictions.</li>
<li><b>AtomNet:</b> Application of a fully convolutional neural network for locating atoms in noisy experimental scanning transmission electron microscopy data from graphene. Based on our paper in ACS Nano 11, 12742 (2017), but now with a better model (gives "cleaner" predictions) and using PyTorch instead of Keras. The current model is limited to graphene lattice, but we expect to upload more models for different systems in the near future.</li>
<li><b>FerroNet:</b> Application of different machine learning and multivariate analysis tools (neural networks, dimensionality reduction, clustering/unmixing) for analysis of ferroic distortions in high-resolution scanning transmission electron microscopy data on perovskites. Based on our unpublished but to be submitted work.</li>
<li><b>SymmetryNet:</b> Application of a deep convolutional network used to determine 2D Bravais lattice symmetry from atomically resolved images. Based on our paper in npj Computational Materials 4, 30 (2018).</li>
<li><b>Tutorials:</b> Tutorial-like notebooks on using class activation maps for locating defects in the images and using a fully convolutional neural network for cleaning atom-resolved data and locating atoms in it.
</ul>

## How to use
  
The easiest way to use the tools in this package is by opening the notebooks in Google Colab either by clicking "Open in Colab" in the GitHub-opened notebook file or by installing a [Colab browser extension](https://chrome.google.com/webstore/detail/open-in-colab/iogfkhleblhcpcekbiedikdehleodpjo?hl=en). See our [tutorial notebook](https://colab.research.google.com/github/pycroscopy/AICrystallographer/blob/master/Tutorials/ColabNotebooks_BasicOperations.ipynb) for the best practices to use Google Colab notebooks.<br>
You may also use this package via Docker container. First, clone the repository to your local machine. Then, from your terminal, ```cd``` into the cloned repository and run
```shell
docker build -t aicr .
``` 
(you may substitute 'aicr' with any name that you like). Once it finishes buiding a Docker image, run 
```shell
docker run -it -p 8080:8080 -v <path_to_AICrystallographer>:/home aicr /bin/bash
``` 
to start a container. You will now be able to launch a Jupyter notebook from inside your container by running
```shell
jupyter lab --ip=0.0.0.0 --port=8080 --allow-root
```
and then opening http://localhost:8080 in your browser.

File: LibraryNet/libraries.ipynb
<a href="https://colab.research.google.com/github/ziatdinovmax/AICrystallographer/blob/master/LibraryNet/libraries.ipynb" target="_parent"><img src="https://colab.research.google.com/assets/colab-badge.svg" alt="Open In Colab"/></a>

# Libraries (test)

Author: Maxim Ziatdinov

Contact e-mail: ziatdinovmax@gmail.com

Here we are going to use a deep neural network and simple analysis of lattice graph structures to create a library of Si pont defects in graphene. The defects are categorized based on the number of atoms in the first coordination sphere of each detected dopant. This analysis should also work for other systems (but will require a different training set for a neural network) with a known impurity atom in a host lattice, which can have different configurations (e.g. dimer, trimer, different number of bonds to the nearby host lattice atoms, etc.). Please also check [this notebook](https://colab.research.google.com/github/pycroscopy/AICrystallographer/blob/master/AtomNet/GrapheneAtomFinder.ipynb) for the best practices of applying deep neural network to atom finding/categorization in the noisy experimental data.

To run it in Colab, first execute the cell below:

(alternatively, you can run it with a Jupyter Lab/Notebook on your local machine)

```
nbtype = !python -c "import google.colab" 2>/dev/null; echo $?
if not int(nbtype[0]):
    !git clone https://github.com/pycroscopy/AICrystallographer.git
    !cp -r AICrystallographer/LibraryNet/* .
```

Cloning into 'AICrystallographer'...
remote: Enumerating objects: 76, done.[K
remote: Counting objects: 100% (76/76), done.[K
remote: Compressing objects: 100% (62/62), done.[K
remote: Total 1520 (delta 42), reused 34 (delta 14), pack-reused 1444[K
Receiving objects: 100% (1520/1520), 161.97 MiB | 35.06 MiB/s, done.
Resolving deltas: 100% (825/825), done.
Checking out files: 100% (274/274), done.

Import modules:

```
import glob
import numpy as np
import dcnn
from atomfind import *
import graphs
from utils import *
import matplotlib.pyplot as plt
import warnings
warnings.filterwarnings("ignore", module="networkx")
```

We first get a list of filepaths for the test data. Here we store our data in the hdf5 file format with a very simple structure. Specifically, it currently containes only one dataset - a single experimental image in the form of 2d numpy array - and metadata is stored in the json format as dataset attributes.

```
filelist = glob.glob('test_data/*.hdf5')
filelist
```

['test_data/test-1.hdf5', 'test_data/test-3.hdf5', 'test_data/test-2.hdf5']

We need to specify the host lattice atoms (here, it is graphene, hence 'C') and the dopant atoms (here it is 'Si'). We also need to specify maximum possible bond lengths between these atomic species (if we don't do it here, we will be promted to enter those values when running the analysis).

```
atoms = OrderedDict()
atoms['lattice_atom'] = 'C'
atoms['dopant'] = 'Si'
approx_max_bonds = {('Si', 'Si'): 250, ('C', 'C'): 175, ('Si', 'C'): 210}
```

Finally we can run the analysis and obtain information on the type of atomic defects in our system within just several seconds. Each analyzed defect is stored in the folder whose name correspond to a defect class. The files are saved in the hdf5 file format and contain a dataset corresponding to the image and a dataset corresponding to the defect(s) coordinates. Notice that here we will be asked to choose whether to save file or not (although this option can be disabled), which allows for a domain expert to double check the output. That said, for the very large amounts of data, such manual confirmation may not be feasible. In that case, set *save_all=True* in the *graphs.construct_graphs* function.

```
# Folder and filename for the saved weights
weights_folder = './saved_models/'
weights_file = 'G-Si-m-2-3-best_weights.pt'
# Load model skeleton
model = dcnn.atomsegnet(nb_classes=3)
# Load trained weights
model = dcnn.load_torchmodel(weights_folder+weights_file, model)
# iterate over files with image data
for filename in filelist:
    imgdata, metadata = open_hdf(filename)
    img_size = metadata['scan size']
    # Apply a trained model to the loaded data
    img, dec = dl_image(imgdata, model, nb_classes=3).decode()
    # Get atomic coordinates
    coord = find_atoms(dec).get_all_coordinates()
    # plot results of dcnn based decoding
    y, x,_ = coord[0].T
    fig, ax = plt.subplots(1, 3, figsize=(15, 5))
    ax[0].imshow(img[0, :, :, 0], cmap='gray')
    ax[0].set_title('Experimental')
    ax[1].imshow(dec[0, :, :, :], cmap='jet', Interpolation='Gaussian')
    ax[1].set_title('Neural Network Output')
    ax[2].imshow(img[0, :, :, 0], cmap='gray')
    ax[2].scatter(x, y, s=1, c='red')
    ax[2].set_title('Coordinates')
    for _ax in fig.axes:
        _ax.axis('off')
    plt.show()
    # construct and plot graph
    if len(coord[0]) > 0:
        graphs.construct_graphs(img, img_size, coord[0], atoms,
                         approx_max_bonds, filename, metadata)
```

Loaded 1 image of the size 256 by 256
Sample name: Graphene monolayer
Type of experiment: HAADF
1 image was decoded in approximately 0.07 seconds
Atomic/defect coordinates extracted

Found the following atomic species: C, Si
Created 170 graph nodes corresponding to atomic species
All lattice atoms not directly connected to a dopant have been removed
Refinement procedure based on the maximum coordination number has been completed


Identified 2 defect structures
Defect 1:
 Defect formula: Si1C3 Defect position: [123.19, 78.12]
Save data: [Y]es or [N]o
Y
Defect 2:
 Defect formula: Si1C3 Defect position: [153.34, 105.49]
Save data: [Y]es or [N]o
Y
Loaded 1 image of the size 256 by 256
Sample name: Graphene monolayer
Type of experiment: HAADF
1 image was decoded in approximately 0.02 seconds
Atomic/defect coordinates extracted

Found the following atomic species: C, Si
Created 128 graph nodes corresponding to atomic species
All lattice atoms not directly connected to a dopant have been removed
Refinement procedure based on the maximum coordination number has been completed


Identified 1 defect structures
Defect 1:
 Defect formula: Si3C6 Defect position: [149.22, 130.49]
Save data: [Y]es or [N]o
Y
Loaded 1 image of the size 256 by 256
Sample name: Graphene monolayer
Type of experiment: HAADF
1 image was decoded in approximately 0.02 seconds
Atomic/defect coordinates extracted

Found the following atomic species: C, Si
Created 143 graph nodes corresponding to atomic species
All lattice atoms not directly connected to a dopant have been removed
Refinement procedure based on the maximum coordination number has been completed


Identified 1 defect structures
Defect 1:
 Defect formula: Si2C5 Defect position: [135.69, 78.72]
Save data: [Y]es or [N]o
Y

We can then read the saved files and display both the images and coordinates:

```
# Specify filepath
path = 'library_test/Si1C3/'
library_file = 'test-1.hdf5'
# read data (image+defect coordinates)
img, img_size, coord = open_library_hdf(path+library_file, atoms)
# plot image and defect cordinates
fig, ax = plt.subplots(1, 1, figsize=(6, 6))
ax.imshow(img[0, :, :, 0], cmap = 'gray')
ax.scatter(coord[:, 1], coord[:, 0], c = coord[:, 2]+1, s=30, cmap='RdYlGn')
```

Sample name: Graphene monolayer
Type of experiment: HAADF
Sample growth -->
Growth Method: APCVD
Substrate Composition: Cu
Substrate Geometry: foil

We can also easily reconstruct subgraphs associated with defects. We just need to specify *raw_data=False* to indicate that we are viewing a library data and not a new raw input.

```
defects = graphs.construct_graphs(img, img_size, coord, atoms,
                                  approx_max_bonds, raw_data=False,
                                  verbose=False)
```

We can also introduce subcategories to distringuish defects that have the same formula but different degree of distortion. It makes sense to do it mostly for those defects where a undistorted structure is well known. In this case it is a Si1C3 defect class. Let's get information on the bond angles and bond lengths for Si1C3 defects that we just loaded:

```
for i, sg in enumerate(defects):
    print('Defect {} Si-C angles:'.format(i+1), 
          graphs.get_angles(sg, atoms['dopant']))
    print('Defect {} Si-C bonds (pm):'.format(i+1),
          graphs.get_bond_lengths(sg, atoms['dopant'], img_size, img))
```

Defect 1 Si-C angles: [163.11897621 109.27651453  87.60450926]
Defect 1 Si-C bonds (pm): [141.44104587 154.62380325 171.13588415]
Defect 2 Si-C angles: [ 93.94860964 174.91103462  91.14035574]
Defect 2 Si-C bonds (pm): [158.2543561  158.44499692 165.16328866]

One can see that there is a large variation in the bond angles. Let's identify a threshold above which a defect is categorized as 'distorted' and run a binary classification for each defect ('distorted' vs. 'undistorted')

```
import os
from collections import Counter
# Define a criterion to separate distorted defects.
def criterion():
    return np.std(graphs.get_angles(sg, atoms['dopant'])) > 15
# Iterate over defects in the image
for i, sg in enumerate(defects):
    atom_list = []
    for n in sg.nodes():
        atom_list.append(n.split(' ')[0])
    n_imp = Counter(atom_list)[atoms['dopant']]
    n_host = Counter(atom_list)[atoms['lattice_atom']]
    defect_formula = atoms['dopant'] + str(n_imp) + atoms['lattice_atom'] + str(n_host)
    defect_position, defect_coord = graphs.get_defect_coord(sg)
    # Binary classification based on a defined criterion
    if criterion():
        filepath = 'library_test/' + defect_formula + '_distorted'
    else:
        filepath = 'library_test/' + defect_formula + '_undistorted'
        # Create a directory for each defect formula
    if not os.path.exists(filepath):
            os.makedirs(filepath)
    # save hdf5 file with original and decoded data
    with h5py.File(os.path.join(filepath, library_file), 'a') as f:
        if 'nn_input' not in f.keys():
            nn_input = f.create_dataset('nn_input', data=img)
            nn_input.attrs['scan size'] = img_size
            nn_input.attrs['metadata'] = json.dumps(metadata)
        if 'defect_coord_{}'.format(i) not in f.keys():
            f.create_dataset('defect_coord_{}'.format(i),
                             data=np.string_(defect_coord, encoding="utf-8"))
```

Finally, we are going to show how a constructed library of defects can be used to analyze strain and "regions of stability" in the experimentally observed defects. To do this, we will need an ideal, fully-relaxed structure of a defect from density functional theory calculations. We have already performed such calculations and so we will just load the calculated data for Si1C3 defect for 0%, 5%, 10%, 15% and 20% of tensile strain.

```
defect_calculated = np.load('Si1C3-tensile_strain-DFT.npy', allow_pickle=True)[()]
defect_ideal = defect_calculated.pop('0')
```

We now get a list of files from library of experimental results for the same type of defect:

```
filelist_exp = glob.glob('library_refined/Si1C3/*.hdf5')
```

We calculate strain components ($e_{xx}$ and $e_{yy}$) for experimental data:

```
# lists to store diagonal strain values
exx_exp, eyy_exp = [], []
calibration = 1.03
for hf in filelist_exp:
    # get data from a library file
    imgdata, img_size, coord_all = open_library_hdf(hf, atoms, verbose=False)
    # reconstruct all the defects in the image/file
    defects = graphs.construct_graphs(
                    imgdata, img_size, coord_all, atoms,
                    approx_max_bonds, raw_data=False,
                    plot_result=False, verbose=False
    )
    # iterate over the defects in the image/file
    for sg in defects:
        # get defect coordinate
        _, coord_all = graphs.get_defect_coord(sg)
        coord_xy = np.array(coord_all[:, :2], dtype=np.float)
        # change coordinates to angstroms
        img_size_ = img_size/100
        px2ang = img_size_/imgdata.shape[1]
        coord_xy = px2ang*coord_xy*calibration
        # calculate strain function
        output = strainfunction(defect_ideal[:, 0:2], coord_xy)
        # if strain calculations were successfull add to list
        if output is not None:
            exx_exp.append(output['strain_tensor'][0, 0])
            eyy_exp.append(output['strain_tensor'][1, 1])
```

We can also calculate the strain components for theoretical data:

```
# lists to store diagonal strain values
exx_theory, eyy_theory = [], []
# iterate over dictionary items with calculated strain values
for v in defect_calculated.values():
    output = strainfunction(defect_ideal[:, 0:2], v[:, 0:2])
    # if strain calculations were successfull add to list
    if output is not None:
        exx_theory.append(output['strain_tensor'][0, 0])
        eyy_theory.append(output['strain_tensor'][1, 1])
```

Finally, we plot them together:

```
fig, ax = plt.subplots(1, 1, figsize=(8, 8))
ax.scatter(exx_theory, eyy_theory, c ='red', label='DFT strained structure')
ax.scatter(exx_exp, eyy_exp, c='blue', label='Experiment')
ax.scatter(1, 1, c = 'green', label='DFT fully relaxed structure')
ax.set_xlabel('e$_{xx}$')
ax.set_ylabel('e$_{yy}$')
ax.legend(loc='best', fontsize=8, framealpha=0.5)
ax.set_aspect('equal')
```

The outliers in this analysis typically correspond to Si1C3 defects next to holes and/or topological defects.

In summary, we have shown how to construct a library of atomic defects from raw STEM data, how to open saved library files, how to split them further into different subcategories (distorted/undistorted) and how to use library data to explore strain and regions of stability of different defects.
